Repository: ishans2404/brm-project

File: assets/window-target-data/2025-07-17_13_05_00_target.csv
,Sl No. ,Profile/Grade,Heat No,Line/Bar No.,Billet No.,YS,UTS,UTS/YS,% El,C %,Mn %,Si %,P %,S %,CE ,Date,Time_raw
0,1,TMT-16 mm /FE-550D,C104082,Line-2--2,240,600,705,1.175,21.25,0.23,0.91,0.225,0.017,0.014,0.3816666666666667,17-07-2025,13:05:00
1,2,TMT-16 mm /FE-550D,C104082,Line-2--4,240,599,700,1.1686143572621035,21.125,0.23,0.93,0.22,0.016,0.011,0.385,17-07-2025,13:05:00
2,3,TMT-16 mm /FE-550D,C104082,Line-1--1,240,609,712,1.1691297208538587,20.625,0.22,0.93,0.23,0.018,0.014,0.375,17-07-2025,13:05:00
3,4,TMT-16 mm /FE-550D,C104082,Line-1--3,240,596,698,1.1711409395973154,21.125,0.23,0.94,0.235,0.009,0.013,0.38666666666666666,17-07-2025,13:05:00

File: assets/window-target-data/2025-07-17_13_20_00_target.csv
,Sl No. ,Profile/Grade,Heat No,Line/Bar No.,Billet No.,YS,UTS,UTS/YS,% El,C %,Mn %,Si %,P %,S %,CE ,Date,Time_raw
4,5,TMT-16 mm /FE-550D,C104082,Line-1--1,241,607,709,1.1680395387149918,21.749999999999996,0.23,0.94,0.228,0.017,0.013,0.38666666666666666,17-07-2025,13:20:00
5,6,TMT-16 mm /FE-550D,C104082,Line-1--3,241,597,700,1.1725293132328307,20.75,0.23,0.94,0.231,0.017,0.014,0.38666666666666666,17-07-2025,13:20:00
6,7,TMT-16 mm /FE-550D,C104082,Line-2--6,241,599,695,1.1602671118530885,21.125,0.24,0.92,0.263,0.017,0.011,0.3933333333333333,17-07-2025,13:20:00
7,8,TMT-16 mm /FE-550D,C104082,Line-2--8,241,595,687,1.1546218487394957,22.125,0.23,0.93,0.225,0.017,0.013,0.385,17-07-2025,13:20:00

File: assets/window-target-data/2025-07-17_15_35_00_target.csv
,Sl No. ,Profile/Grade,Heat No,Line/Bar No.,Billet No.,YS,UTS,UTS/YS,% El,C %,Mn %,Si %,P %,S %,CE ,Date,Time_raw
8,9,TMT-16 mm /FE-550D,C104080,Line-2--2,152,593,714,1.2040472175379426,20.5,0.23,0.93,0.223,0.017,0.013,0.385,17-07-2025,15:35:00
9,10,TMT-16 mm /FE-550D,C104080,Line-2--4,152,587,708,1.2061328790459966,21.000000000000004,0.25,0.92,0.275,0.017,0.013,0.4033333333333333,17-07-2025,15:35:00
10,11,TMT-16 mm /FE-550D,C104080,Line-1--1,152,604,721,1.1937086092715232,20.375,0.26,0.92,0.274,0.018,0.014,0.41333333333333333,17-07-2025,15:35:00
11,12,TMT-16 mm /FE-550D,C104080,Line-1--3,152,597,716,1.1993299832495812,21.25,0.25,0.93,0.275,0.017,0.012,0.405,17-07-2025,15:35:00

File: assets/window-target-data/2025-07-17_16_18_00_target.csv
,Sl No. ,Profile/Grade,Heat No,Line/Bar No.,Billet No.,YS,UTS,UTS/YS,% El,C %,Mn %,Si %,P %,S %,CE ,Date,Time_raw
12,13,TMT-16 mm /FE-550D,C104080,Line-1--1,153,599,731,1.2203672787979967,21.5,0.26,0.93,0.274,0.017,0.014,0.41500000000000004,17-07-2025,16:18:00
13,14,TMT-16 mm /FE-550D,C104080,Line-1--3,153,608,726,1.194078947368421,20.75,0.26,0.94,0.276,0.018,0.015,0.41666666666666663,17-07-2025,16:18:00
14,15,TMT-16 mm /FE-550D,C104080,Line-2--6,153,602,719,1.1943521594684385,20.75,0.27,0.93,0.274,0.018,0.014,0.42500000000000004,17-07-2025,16:18:00
15,16,TMT-16 mm /FE-550D,C104080,Line-2--8,153,599,717,1.1969949916527547,23.625,0.2,0.86,0.215,0.021,0.018,0.3433333333333334,17-07-2025,16:18:00

File: assets/window-target-data/2025-07-19_10_27_00_target.csv
,Sl No. ,Profile/Grade,Heat No,Line/Bar No.,Billet No.,YS,UTS,UTS/YS,% El,C %,Mn %,Si %,P %,S %,CE ,Date,Time_raw
20,21,TMT-16 mm /FE-550D,C104134,Line-1--1,351,601,705,1.173044925124792,21.749999999999996,0.22,0.87,0.209,0.023,0.013,0.365,19-07-2025,10:27:00
21,22,TMT-16 mm /FE-550D,C104134,Line-1--3,351,585,694,1.1863247863247863,22.5,0.22,0.88,0.215,0.023,0.014,0.3666666666666667,19-07-2025,10:27:00
22,23,TMT-16 mm /FE-550D,C104134,Line-2--6,351,560,667,1.1910714285714286,20.625,0.23,0.88,0.216,0.023,0.013,0.3766666666666667,19-07-2025,10:27:00
23,24,TMT-16 mm /FE-550D,C104134,Line-2--8,351,566,687,1.2137809187279152,17.625,0.23,0.89,0.22,0.023,0.014,0.37833333333333335,19-07-2025,10:27:00

File: assets/window-target-data/2025-07-19_12_40_00_target.csv
,Sl No. ,Profile/Grade,Heat No,Line/Bar No.,Billet No.,YS,UTS,UTS/YS,% El,C %,Mn %,Si %,P %,S %,CE ,Date,Time_raw
24,25,TMT-16 mm /FE-550D,C104139,Line-2--2,555,582,681,1.1701030927835052,19.625000000000004,0.23,0.86,0.22,0.018,0.014,0.37333333333333335,19-07-2025,12:40:00
25,26,TMT-16 mm /FE-550D,C104139,Line-2--4,555,588,688,1.1700680272108843,20.250000000000004,0.24,0.85,0.215,0.009,0.014,0.38166666666666665,19-07-2025,12:40:00
26,27,TMT-16 mm /FE-550D,C104139,Line-1--1,555,599,699,1.1669449081803005,20.625,0.2,0.85,0.224,0.024,0.017,0.3416666666666667,19-07-2025,12:40:00
27,28,TMT-16 mm /FE-550D,C104139,Line-1--3,555,607,706,1.1630971993410215,21.875,0.24,0.84,0.212,0.008,0.013,0.38,19-07-2025,12:40:00

File: assets/window-target-data/2025-07-19_13_05_00_target.csv
,Sl No. ,Profile/Grade,Heat No,Line/Bar No.,Billet No.,YS,UTS,UTS/YS,% El,C %,Mn %,Si %,P %,S %,CE ,Date,Time_raw
28,29,TMT-16 mm /FE-550D,C104139,Line-1--1,556,591,696,1.1776649746192893,21.875,0.23,0.86,0.217,0.019,0.014,0.37333333333333335,19-07-2025,13:05:00
29,30,TMT-16 mm /FE-550D,C104139,Line-1--3,556,586,695,1.1860068259385665,22.125000000000004,0.19,0.72,0.197,0.014,0.016,0.31,19-07-2025,13:05:00
30,31,TMT-16 mm /FE-550D,C104139,Line-2--6,556,574,682,1.1881533101045296,20.749999999999993,0.23,0.86,0.191,0.02,0.007,0.37333333333333335,19-07-2025,13:05:00
31,32,TMT-16 mm /FE-550D,C104139,Line-2--8,556,587,692,1.1788756388415673,20.374999999999996,0.17,0.66,0.171,0.012,0.013,0.28,19-07-2025,13:05:00

File: assets/window-target-data/2025-07-19_15_32_00_target.csv
,Sl No. ,Profile/Grade,Heat No,Line/Bar No.,Billet No.,YS,UTS,UTS/YS,% El,C %,Mn %,Si %,P %,S %,CE ,Date,Time_raw
32,33,TMT-16 mm /FE-550D,C104145,Line-2--2,131,574,666,1.1602787456445993,19.875000000000007,0.2,0.83,0.215,0.023,0.017,0.3383333333333334,19-07-2025,15:32:00
33,34,TMT-16 mm /FE-550D,C104145,Line-2--4,131,565,663,1.1734513274336282,18.874999999999993,0.2,0.85,0.22,0.025,0.018,0.3416666666666667,19-07-2025,15:32:00
34,35,TMT-16 mm /FE-550D,C104145,Line-1--1,131,594,683,1.1498316498316499,21.750000000000007,0.2,0.84,0.219,0.012,0.017,0.33999999999999997,19-07-2025,15:32:00
35,36,TMT-16 mm /FE-550D,C104145,Line-1--3,131,594,681,1.1464646464646464,23.625000000000007,0.22,0.93,0.258,0.015,0.016,0.375,19-07-2025,15:32:00

File: assets/window-target-data/2025-07-20_09_32_00_target.csv
,Sl No. ,Profile/Grade,Heat No,Line/Bar No.,Billet No.,YS,UTS,UTS/YS,% El,C %,Mn %,Si %,P %,S %,CE ,Date,Time_raw
36,37,TMT-16 mm /SeQR-550D,C104178,Line-2--2,35,575,683,1.1878260869565218,22.125000000000004,0.23,0.91,0.229,0.017,0.018,0.3816666666666667,20-07-2025,09:32:00
37,38,TMT-16 mm /SeQR-550D,C104178,Line-1--3,35,610,715,1.1721311475409837,16.875,0.23,0.91,0.226,0.017,0.017,0.3816666666666667,20-07-2025,09:32:00

File: assets/window-target-data/2025-07-20_09_44_00_target.csv
,Sl No. ,Profile/Grade,Heat No,Line/Bar No.,Billet No.,YS,UTS,UTS/YS,% El,C %,Mn %,Si %,P %,S %,CE ,Date,Time_raw
38,39,TMT-16 mm /SeQR-550D,C104178,Line-1--1,36,619,719,1.1615508885298869,16.875,0.23,0.94,0.262,0.017,0.016,0.38666666666666666,20-07-2025,09:44:00
39,40,TMT-16 mm /SeQR-550D,C104178,Line-1--3,36,608,713,1.1726973684210527,18.900000000000006,0.23,0.96,0.283,0.017,0.014,0.39,20-07-2025,09:44:00
40,41,TMT-16 mm /SeQR-550D,C104178,Line-2--6,36,583,690,1.183533447684391,21.500000000000004,0.23,0.87,0.23,0.015,0.01,0.375,20-07-2025,09:44:00
41,42,TMT-16 mm /SeQR-550D,C104178,Line-2--8,36,570,681,1.194736842105263,22.5,0.23,0.86,0.22,0.009,0.011,0.37333333333333335,20-07-2025,09:44:00

File: assets/window-target-data/2025-07-20_11_02_00_target.csv
,Sl No. ,Profile/Grade,Heat No,Line/Bar No.,Billet No.,YS,UTS,UTS/YS,% El,C %,Mn %,Si %,P %,S %,CE ,Date,Time_raw
42,43,TMT-16 mm /SeQR-550D,C104183,Line-2--2,157,577,673,1.166377816291161,19.499999999999993,0.24,0.85,0.189,0.02,0.008,0.38166666666666665,20-07-2025,11:02:00
43,44,TMT-16 mm /SeQR-550D,C104183,Line-2--4,157,579,674,1.1640759930915372,20.999999999999996,0.2,0.86,0.225,0.018,0.018,0.3433333333333334,20-07-2025,11:02:00
44,45,TMT-16 mm /SeQR-550D,C104183,Line-1--1,157,615,706,1.1479674796747967,20.999999999999996,0.21,0.85,0.22,0.024,0.018,0.3516666666666667,20-07-2025,11:02:00
45,46,TMT-16 mm /SeQR-550D,C104183,Line-1--3,157,610,700,1.1475409836065573,18.75,0.24,0.83,0.183,0.02,0.008,0.3783333333333333,20-07-2025,11:02:00

File: assets/window-target-data/2025-07-20_11_11_00_target.csv
,Sl No. ,Profile/Grade,Heat No,Line/Bar No.,Billet No.,YS,UTS,UTS/YS,% El,C %,Mn %,Si %,P %,S %,CE ,Date,Time_raw
46,47,TMT-16 mm /SeQR-550D,C104183,Line-1--1,158,575,670,1.1652173913043478,18.75,0.2,0.86,0.214,0.015,0.016,0.3433333333333334,20-07-2025,11:11:00
47,48,TMT-16 mm /SeQR-550D,C104183,Line-1--3,158,603,693,1.1492537313432836,16.750000000000007,0.21,0.69,0.157,0.019,0.008,0.32499999999999996,20-07-2025,11:11:00
48,49,TMT-16 mm /SeQR-550D,C104183,Line-2--6,158,611,702,1.148936170212766,20.0,0.18,0.87,0.206,0.014,0.012,0.32499999999999996,20-07-2025,11:11:00
49,50,TMT-16 mm /SeQR-550D,C104183,Line-2--8,158,573,666,1.162303664921466,20.0,0.23,0.85,0.223,0.015,0.01,0.3716666666666667,20-07-2025,11:11:00

File: assets/window-target-data/2025-07-20_11_51_00_target.csv
,Sl No. ,Profile/Grade,Heat No,Line/Bar No.,Billet No.,YS,UTS,UTS/YS,% El,C %,Mn %,Si %,P %,S %,CE ,Date,Time_raw
50,51,TMT-16 mm /SeQR-550D,C104188,Line-2--2,223,565,677,1.1982300884955752,20.374999999999996,0.22,0.84,0.216,0.013,0.009,0.36,20-07-2025,11:51:00
51,52,TMT-16 mm /SeQR-550D,C104188,Line-2--4,223,557,673,1.208258527827648,20.999999999999996,0.2,0.85,0.209,0.015,0.014,0.3416666666666667,20-07-2025,11:51:00
52,53,TMT-16 mm /SeQR-550D,C104188,Line-1--1,223,589,697,1.1833616298811545,19.250000000000007,0.22,0.84,0.223,0.014,0.01,0.36,20-07-2025,11:51:00
53,54,TMT-16 mm /SeQR-550D,C104188,Line-1--3,223,590,701,1.188135593220339,18.874999999999993,0.23,0.84,0.222,0.015,0.01,0.37,20-07-2025,11:51:00

File: assets/window-target-data/2025-07-20_12_04_00_target.csv
,Sl No. ,Profile/Grade,Heat No,Line/Bar No.,Billet No.,YS,UTS,UTS/YS,% El,C %,Mn %,Si %,P %,S %,CE ,Date,Time_raw
54,55,TMT-16 mm /SeQR-550D,C104188,Line-1--1,224,602,709,1.1777408637873754,19.250000000000007,0.2,0.83,0.204,0.015,0.015,0.3383333333333334,20-07-2025,12:04:00
55,56,TMT-16 mm /SeQR-550D,C104188,Line-1--3,224,593,702,1.1838111298482294,19.625000000000004,0.23,0.85,0.224,0.015,0.01,0.3716666666666667,20-07-2025,12:04:00
56,57,TMT-16 mm /SeQR-550D,C104188,Line-2--6,224,563,676,1.2007104795737122,21.25,0.2,0.82,0.211,0.023,0.016,0.33666666666666667,20-07-2025,12:04:00
57,58,TMT-16 mm /SeQR-550D,C104188,Line-2--8,224,567,677,1.1940035273368608,20.374999999999996,0.22,0.84,0.216,0.015,0.01,0.36,20-07-2025,12:04:00

File: assets/window-target-data/2025-07-20_17_20_00_target.csv
,Sl No. ,Profile/Grade,Heat No,Line/Bar No.,Billet No.,YS,UTS,UTS/YS,% El,C %,Mn %,Si %,P %,S %,CE ,Date,Time_raw
58,59,TMT-16 mm /SeQR-550D,C104203,Line-2--2,253,597,695,1.1641541038525962,18.25,0.23,0.79,0.212,0.017,0.015,0.3616666666666667,20-07-2025,17:20:00
59,60,TMT-16 mm /SeQR-550D,C104203,Line-2--4,253,590,698,1.1830508474576271,20.5,0.22,0.86,0.216,0.03,0.013,0.36333333333333334,20-07-2025,17:20:00
60,61,TMT-16 mm /SeQR-550D,C104203,Line-1--1,253,593,692,1.1669477234401349,19.375,0.23,0.84,0.219,0.031,0.016,0.37,20-07-2025,17:20:00
61,62,TMT-16 mm /SeQR-550D,C104203,Line-1--3,253,591,700,1.1844331641285957,24.625,0.23,0.85,0.225,0.031,0.016,0.3716666666666667,20-07-2025,17:20:00

File: assets/window-target-data/2025-07-21_10_21_00_target.csv
,Sl No. ,Profile/Grade,Heat No,Line/Bar No.,Billet No.,YS,UTS,UTS/YS,% El,C %,Mn %,Si %,P %,S %,CE ,Date,Time_raw
62,63,TMT-16 mm /SeQR-550D,C104247,Line-2--2,347,608,710,1.167763157894737,20.25,0.23,0.84,0.219,0.01,0.014,0.37,21-07-2025,10:21:00
63,64,TMT-16 mm /SeQR-550D,C104247,Line-2--4,347,599,701,1.1702838063439065,20.5,0.24,0.84,0.232,0.011,0.015,0.38,21-07-2025,10:21:00
64,65,TMT-16 mm /SeQR-550D,C104247,Line-1--1,347,616,720,1.1688311688311688,17.625,0.23,0.85,0.231,0.012,0.015,0.3716666666666667,21-07-2025,10:21:00
65,66,TMT-16 mm /SeQR-550D,C104247,Line-1--3,347,614,717,1.1677524429967427,18.0,0.23,0.85,0.226,0.01,0.014,0.3716666666666667,21-07-2025,10:21:00

File: assets/window-target-data/2025-07-21_10_33_00_target.csv
,Sl No. ,Profile/Grade,Heat No,Line/Bar No.,Billet No.,YS,UTS,UTS/YS,% El,C %,Mn %,Si %,P %,S %,CE ,Date,Time_raw
66,67,TMT-16 mm /SeQR-550D,C104247,Line-1--1,348,605,711,1.175206611570248,18.25,0.22,0.86,0.221,0.017,0.012,0.36333333333333334,21-07-2025,10:33:00
67,68,TMT-16 mm /SeQR-550D,C104247,Line-1--3,348,606,709,1.16996699669967,17.5,0.23,0.85,0.227,0.015,0.015,0.3716666666666667,21-07-2025,10:33:00
68,69,TMT-16 mm /SeQR-550D,C104247,Line-2--6,348,596,698,1.1711409395973154,16.875,0.21,0.76,0.207,0.029,0.011,0.33666666666666667,21-07-2025,10:33:00
69,70,TMT-16 mm /SeQR-550D,C104247,Line-2-8,348,589,694,1.1782682512733447,19.875,0.23,0.8,0.225,0.009,0.018,0.36333333333333334,21-07-2025,10:33:00

File: assets/window-target-data/2025-07-21_12_53_00_target.csv
,Sl No. ,Profile/Grade,Heat No,Line/Bar No.,Billet No.,YS,UTS,UTS/YS,% El,C %,Mn %,Si %,P %,S %,CE ,Date,Time_raw
70,71,TMT-16 mm /SeQR-550D,C104252,Line-2--2,546,598,701,1.1722408026755853,21.0,0.24,0.85,0.223,0.019,0.013,0.38166666666666665,21-07-2025,12:53:00
71,72,TMT-16 mm /SeQR-550D,C104252,Line-2--4,546,601,705,1.173044925124792,20.5,0.23,0.85,0.201,0.017,0.02,0.3716666666666667,21-07-2025,12:53:00
72,73,TMT-16 mm /SeQR-550D,C104252,Line-1--1,546,612,712,1.1633986928104576,22.25,0.22,0.86,0.205,0.017,0.019,0.36333333333333334,21-07-2025,12:53:00
73,74,TMT-16 mm /SeQR-550D,C104252,Line-1--3,546,613,713,1.163132137030995,18.75,0.22,0.87,0.213,0.011,0.02,0.365,21-07-2025,12:53:00

File: assets/window-target-data/2025-07-21_13_03_00_target.csv
,Sl No. ,Profile/Grade,Heat No,Line/Bar No.,Billet No.,YS,UTS,UTS/YS,% El,C %,Mn %,Si %,P %,S %,CE ,Date,Time_raw
74,75,TMT-16 mm /SeQR-550D,C104252,Line-1--1,547,610,715,1.1721311475409837,19.75,0.23,0.85,0.206,0.017,0.02,0.3716666666666667,21-07-2025,13:03:00
75,76,TMT-16 mm /SeQR-550D,C104252,Line-1--3,547,606,711,1.1732673267326732,19.25,0.22,0.83,0.203,0.01,0.021,0.35833333333333334,21-07-2025,13:03:00
76,77,TMT-16 mm /SeQR-550D,C104252,Line-2--6,547,595,702,1.1798319327731093,20.25,0.23,0.84,0.208,0.017,0.022,0.37,21-07-2025,13:03:00
77,78,TMT-16 mm /SeQR-550D,C104252,Line-2-8,547,592,697,1.177364864864865,20.0,0.23,0.86,0.211,0.017,0.02,0.37333333333333335,21-07-2025,13:03:00

File: assets/window-target-data/2025-07-22_10_22_00_target.csv
,Sl No. ,Profile/Grade,Heat No,Line/Bar No.,Billet No.,YS,UTS,UTS/YS,% El,C %,Mn %,Si %,P %,S %,CE ,Date,Time_raw
78,79,TMT-16 mm /EQR-500D,C104299,Line-1--1,186,589,678,1.1511035653650254,19.000000000000004,0.2,0.82,0.199,0.024,0.013,0.33666666666666667,22-07-2025,10:22:00
79,80,TMT-16 mm /EQR-500D,C104299,Line-1--3,186,590,679,1.1508474576271186,19.499999999999993,0.2,0.68,0.151,0.027,0.017,0.31333333333333335,22-07-2025,10:22:00
80,81,TMT-16 mm /EQR-500D,C104299,Line-2--6,186,581,674,1.1600688468158347,19.875000000000007,0.23,0.86,0.218,0.013,0.016,0.37333333333333335,22-07-2025,10:22:00
81,82,TMT-16 mm /EQR-500D,C104299,Line-2--8,186,577,666,1.1542461005199307,22.624999999999993,0.2,0.85,0.211,0.024,0.013,0.3416666666666667,22-07-2025,10:22:00

File: assets/window-target-data/2025-07-22_10_50_00_target.csv
,Sl No. ,Profile/Grade,Heat No,Line/Bar No.,Billet No.,YS,UTS,UTS/YS,% El,C %,Mn %,Si %,P %,S %,CE ,Date,Time_raw
82,83,TMT-16 mm /EQR-500D,C104299,Line-2--2,223,565,685,1.2123893805309736,20.875000000000004,0.25,0.81,0.22,0.01,0.022,0.385,22-07-2025,10:50:00
83,84,TMT-16 mm /EQR-500D,C104299,Line-2--4,223,574,691,1.2038327526132404,21.999999999999993,0.23,0.83,0.228,0.014,0.017,0.36833333333333335,22-07-2025,10:50:00
84,85,TMT-16 mm /EQR-500D,C104299,Line-1--1,223,588,705,1.1989795918367347,21.0,0.24,0.82,0.234,0.015,0.021,0.37666666666666665,22-07-2025,10:50:00
85,86,TMT-16 mm /EQR-500D,C104299,Line-1-3,223,584,702,1.202054794520548,17.750000000000004,0.25,0.85,0.229,0.014,0.022,0.39166666666666666,22-07-2025,10:50:00

File: assets/window-target-data/2025-07-22_11_30_00_target.csv
,Sl No. ,Profile/Grade,Heat No,Line/Bar No.,Billet No.,YS,UTS,UTS/YS,% El,C %,Mn %,Si %,P %,S %,CE ,Date,Time_raw
110,111,TMT-16 mm /EQR-500D,C104440,Line-1--1,414,564,683,1.2109929078014185,19.875,0.24,0.78,0.182,0.02,0.014,0.37,22-07-2025,11:30:00
111,112,TMT-16 mm /EQR-500D,C104440,Line-1--3,414,564,680,1.2056737588652482,19.75,0.25,0.78,0.183,0.02,0.015,0.38,22-07-2025,11:30:00
112,113,TMT-16 mm /EQR-500D,C104440,Line-2--6,414,570,680,1.1929824561403508,20.0,0.25,0.86,0.224,0.019,0.02,0.3933333333333333,22-07-2025,11:30:00
113,114,TMT-16 mm /EQR-500D,C104440,Line-2--8,414,569,680,1.195079086115993,21.749999999999996,0.25,0.87,0.229,0.019,0.02,0.395,22-07-2025,11:30:00

File: assets/window-target-data/2025-07-22_11_48_00_target.csv
,Sl No. ,Profile/Grade,Heat No,Line/Bar No.,Billet No.,YS,UTS,UTS/YS,% El,C %,Mn %,Si %,P %,S %,CE ,Date,Time_raw
86,87,TMT-16 mm /EQR-500D,C104299,Line-1--1,296,576,672,1.1666666666666667,21.750000000000007,0.23,0.86,0.219,0.013,0.021,0.37333333333333335,22-07-2025,11:48:00
87,88,TMT-16 mm /EQR-500D,C104299,Line-1--3,296,585,698,1.1931623931623931,17.624999999999993,0.25,0.87,0.225,0.017,0.018,0.395,22-07-2025,11:48:00
88,89,TMT-16 mm /EQR-500D,C104299,Line-2--6,296,585,679,1.1606837606837608,21.0,0.23,0.87,0.221,0.023,0.02,0.375,22-07-2025,11:48:00
89,90,TMT-16 mm /EQR-500D,C104299,Line-2--8,296,577,675,1.169844020797227,21.624999999999996,0.23,0.86,0.218,0.022,0.021,0.37333333333333335,22-07-2025,11:48:00

File: assets/window-target-data/2025-07-22_12_34_00_target.csv
,Sl No. ,Profile/Grade,Heat No,Line/Bar No.,Billet No.,YS,UTS,UTS/YS,% El,C %,Mn %,Si %,P %,S %,CE ,Date,Time_raw
90,91,TMT-16 mm /EQR-500D,C104305,Line-2--2,347,547,659,1.2047531992687386,21.25,0.23,0.82,0.233,0.015,0.021,0.3666666666666667,22-07-2025,12:34:00
91,92,TMT-16 mm /EQR-500D,C104305,Line-2--4,347,555,667,1.2018018018018017,21.0,0.24,0.81,0.233,0.015,0.021,0.375,22-07-2025,12:34:00
92,93,TMT-16 mm /EQR-500D,C104305,Line-1--1,347,554,665,1.2003610108303249,16.750000000000007,0.24,0.8,0.226,0.012,0.019,0.3733333333333333,22-07-2025,12:34:00
93,94,TMT-16 mm /EQR-500D,C104305,Line-1-3,347,554,663,1.1967509025270757,18.000000000000007,0.25,0.81,0.23,0.015,0.021,0.385,22-07-2025,12:34:00

File: assets/window-target-data/2025-07-22_12_51_00_target.csv
,Sl No. ,Profile/Grade,Heat No,Line/Bar No.,Billet No.,YS,UTS,UTS/YS,% El,C %,Mn %,Si %,P %,S %,CE ,Date,Time_raw
94,95,TMT-16 mm /EQR-500D,C104305,Line-1--1,348,569,680,1.195079086115993,18.874999999999993,0.25,0.81,0.228,0.015,0.023,0.385,22-07-2025,12:51:00
95,96,TMT-16 mm /EQR-500D,C104305,Line-1--3,348,580,684,1.1793103448275861,21.624999999999996,0.25,0.79,0.221,0.016,0.023,0.3816666666666667,22-07-2025,12:51:00
96,97,TMT-16 mm /EQR-500D,C104305,Line-2--6,348,568,678,1.193661971830986,18.499999999999996,0.25,0.81,0.227,0.011,0.022,0.385,22-07-2025,12:51:00
97,98,TMT-16 mm /EQR-500D,C104305,Line-2--8,348,562,672,1.195729537366548,19.250000000000007,0.25,0.82,0.237,0.015,0.023,0.38666666666666666,22-07-2025,12:51:00

File: assets/window-target-data/2025-07-22_16_18_00_target.csv
,Sl No. ,Profile/Grade,Heat No,Line/Bar No.,Billet No.,YS,UTS,UTS/YS,% El,C %,Mn %,Si %,P %,S %,CE ,Date,Time_raw
98,99,TMT-16 mm /EQR-500D,C104305,Line-2--2,179,580,686,1.1827586206896552,22.000000000000004,0.25,0.93,0.203,0.024,0.019,0.405,22-07-2025,16:18:00
99,100,TMT-16 mm /EQR-500D,C104305,Line-2--4,179,580,688,1.186206896551724,19.0,0.24,0.95,0.196,0.022,0.016,0.3983333333333333,22-07-2025,16:18:00
100,101,TMT-16 mm /EQR-500D,C104305,Line-1--1,179,549,656,1.1948998178506376,19.0,0.24,0.92,0.2,0.023,0.019,0.3933333333333333,22-07-2025,16:18:00
101,102,TMT-16 mm /EQR-500D,C104305,Line-1-3,179,559,665,1.1896243291592128,20.5,0.24,0.94,0.202,0.023,0.019,0.3966666666666666,22-07-2025,16:18:00

File: assets/window-target-data/2025-07-22_16_25_00_target.csv
,Sl No. ,Profile/Grade,Heat No,Line/Bar No.,Billet No.,YS,UTS,UTS/YS,% El,C %,Mn %,Si %,P %,S %,CE ,Date,Time_raw
102,103,TMT-16 mm /EQR-500D,C104305,Line-1--1,180,551,657,1.1923774954627948,16.375,0.24,0.91,0.197,0.018,0.014,0.39166666666666666,22-07-2025,16:25:00
103,104,TMT-16 mm /EQR-500D,C104305,Line-1--3,180,553,659,1.1916817359855334,18.75,0.24,0.93,0.204,0.008,0.012,0.395,22-07-2025,16:25:00
104,105,TMT-16 mm /EQR-500D,C104305,Line-2--6,180,540,646,1.1962962962962962,23.625,0.24,0.91,0.199,0.012,0.012,0.39166666666666666,22-07-2025,16:25:00
105,106,TMT-16 mm /EQR-500D,C104305,Line-2--8,180,542,650,1.1992619926199262,24.500000000000004,0.23,0.9,0.195,0.016,0.012,0.38,22-07-2025,16:25:00

File: assets/window-target-data/2025-07-23_11_20_00_target.csv
,Sl No. ,Profile/Grade,Heat No,Line/Bar No.,Billet No.,YS,UTS,UTS/YS,% El,C %,Mn %,Si %,P %,S %,CE ,Date,Time_raw
106,107,TMT-16 mm /EQR-500D,C104440,Line-2--2,413,576,691,1.1996527777777777,23.125,0.27,0.82,0.2,0.013,0.014,0.4066666666666667,23-07-2025,11:20:00
107,108,TMT-16 mm /EQR-500D,C104440,Line-2--4,413,561,678,1.2085561497326203,18.75,0.26,0.77,0.185,0.019,0.015,0.3883333333333333,23-07-2025,11:20:00
108,109,TMT-16 mm /EQR-500D,C104440,Line-1--1,413,577,693,1.2010398613518198,16.25,0.25,0.8,0.193,0.019,0.015,0.3833333333333333,23-07-2025,11:20:00
109,110,TMT-16 mm /EQR-500D,C104440,Line-1-3,413,564,681,1.2074468085106382,18.75,0.25,0.8,0.187,0.018,0.013,0.3833333333333333,23-07-2025,11:20:00

File: assets/window-target-data/2025-07-23_13_03_00_target.csv
,Sl No. ,Profile/Grade,Heat No,Line/Bar No.,Billet No.,YS,UTS,UTS/YS,% El,C %,Mn %,Si %,P %,S %,CE ,Date,Time_raw
114,115,TMT-16 mm /EQR-500D,C104446,Line-2--2,552,564,676,1.198581560283688,23.0,0.25,0.84,0.21,0.024,0.013,0.39,23-07-2025,13:03:00
115,116,TMT-16 mm /EQR-500D,C104446,Line-2--4,552,573,686,1.1972076788830714,19.75,0.25,0.84,0.208,0.024,0.012,0.39,23-07-2025,13:03:00
116,117,TMT-16 mm /EQR-500D,C104446,Line-1--1,552,569,684,1.2021089630931459,16.499999999999996,0.24,0.86,0.204,0.024,0.01,0.3833333333333333,23-07-2025,13:03:00
117,118,TMT-16 mm /EQR-500D,C104446,Line-1-3,552,592,697,1.177364864864865,15.0,0.25,0.83,0.208,0.024,0.012,0.3883333333333333,23-07-2025,13:03:00

File: assets/window-target-data/2025-07-23_14_38_00_target.csv
,Sl No. ,Profile/Grade,Heat No,Line/Bar No.,Billet No.,YS,UTS,UTS/YS,% El,C %,Mn %,Si %,P %,S %,CE ,Date,Time_raw
118,119,TMT-16 mm /EQR-500D,C104448,Line-2--2,57,543,651,1.1988950276243093,24.25,0.24,0.89,0.197,0.015,0.011,0.3883333333333333,23-07-2025,14:38:00
119,120,TMT-16 mm /EQR-500D,C104448,Line-2--4,57,545,649,1.1908256880733945,22.875,0.24,0.89,0.198,0.015,0.012,0.3883333333333333,23-07-2025,14:38:00
120,121,TMT-16 mm /EQR-500D,C104448,Line-1--1,57,542,646,1.1918819188191883,20.0,0.23,0.88,0.192,0.015,0.011,0.3766666666666667,23-07-2025,14:38:00
121,122,TMT-16 mm /EQR-500D,C104448,Line-1-3,57,549,652,1.1876138433515482,20.375,0.23,0.89,0.194,0.015,0.011,0.37833333333333335,23-07-2025,14:38:00

File: assets/window-target-data/2025-07-23_14_44_00_target.csv
,Sl No. ,Profile/Grade,Heat No,Line/Bar No.,Billet No.,YS,UTS,UTS/YS,% El,C %,Mn %,Si %,P %,S %,CE ,Date,Time_raw
122,123,TMT-16 mm /EQR-500D,C104448,Line-1--1,58,541,642,1.1866913123844731,20.625,0.24,0.89,0.197,0.015,0.012,0.3883333333333333,23-07-2025,14:44:00
123,124,TMT-16 mm /EQR-500D,C104448,Line-1--3,58,553,652,1.1790235081374323,19.375,0.23,0.87,0.189,0.016,0.011,0.375,23-07-2025,14:44:00
124,125,TMT-16 mm /EQR-500D,C104448,Line-2--6,58,543,652,1.2007366482504604,22.5,0.24,0.88,0.194,0.018,0.014,0.38666666666666666,23-07-2025,14:44:00
125,126,TMT-16 mm /EQR-500D,C104448,Line-2--8,58,561,664,1.1836007130124777,21.125,0.24,0.88,0.194,0.019,0.015,0.38666666666666666,23-07-2025,14:44:00
